Repository: GITenberg/The-Mechanical-Properties-of-Wood--13-Including-a-Discussion-of-the-Factors-Affecting-the-Mec__12299

=====================

The Mechanical Properties of Wood&#13;Including a Discussion of the Factors Affecting the Mechanical Properties, and Methods of Timber Testing
=====================


This is a git repository of the source files for the book The Mechanical Properties of Wood&#13;Including a Discussion of the Factors Affecting the Mechanical Properties, and Methods of Timber Testing by Record, Samuel J. (Samuel James). This book is in the Public Domain, see the LICENSE file for details.

Found an error?
===============
If you find an error in a book in GITenberg, you can report it by clicking the Issues tab in this book’s repository.

File: 12299-h/12299-h.htm (part 6 of 9)
The Project Gutenberg eBook of The Mechanical Properties of Wood,
operating lever, shown on the side of the column, whereby the
striking weight may be raised, lowered, or stopped at the will
of the operator. There is an automatic safety device for
stopping the machine when the weight reaches the top.

Figure 40

 Impact testing machine.

The weight is lifted by a chain, one end of which passes over a

sprocket wheel in the hoisting mechanism. On the lower end of
the chain is hung an electro-magnet of sufficient magnetic
strength to support the heaviest striking weights. When it is
desired to drop the striking weight the electric current is
broken and reversed by means of an automatic switch and current
breaker. The height of drop may be regulated by setting at the
desired height on one of the columns a tripping pin which throws
the switch on the magnet and so breaks and reverses the current.

There are four striking weights, weighing respectively 50, 100,
250, and 500 pounds, any one of which may be used, depending
upon the desired energy of blow. When used for compression tests
a flat steel head six inches in diameter is screwed into the
lower end of the weight. For transverse tests, a well-rounded
knife edge is screwed into the weight in place of the flat head.
Knife edges for supporting the ends of the specimen to be
tested, are securely bolted to the base of the machine.

The record of the behavior of the specimen at time of impact is
traced upon a revolving drum by a pencil fixed in the striking
head. (See Fig. 41.) When a drop is made the pencil comes in
contact with the drum and is held in place by a spring. The drum
is revolved very slowly, either automatically or by hand. The
speed of the drum can be recorded by a pencil in the end of a
tuning fork which gives a known number of vibrations per second.

Figure 41

 Drum record of impact bending test.

One size of this machine will handle specimens for transverse
tests 9 inches wide and 6-foot span; the other, 12 inches wide
and 8-foot span. For compression tests a free fall of about 6.5
feet may be obtained. For transverse tests the fall is a little
less, depending upon the size of the specimen.

The machine is calibrated by dropping the hammer upon a copper
cylinder. The axial compression of the plug is noted. The energy
used in static tests to produce this axial compression under
stress in a like piece of metal is determined. The external
energy of the blow (i.e., the weight of the hammer × the
height of drop) is compared with the energy used in static tests
at equal amounts of compression. For instance:

Energy delivered, impact test		 35,000 inch-pounds	

 Energy computed from static test		 26,400 inch-pounds	

 Efficiency of blow of hammer		 75.3 per cent.	

Preparing the material: The material used in making impact
tests is of the same size and prepared in the same way as for
static bending and compression tests. Bending in impact tests is
more commonly used than compression, and small beams with
28-inch span are usually employed.

Method: In making an impact bending test the hammer is allowed
to rest upon the specimen and a zero or datum line is drawn. The
hammer is then dropped from increasing heights and drum records
taken until first failure. The first drop is one inch and the
increase is by increments of one inch until a height of ten
inches is reached, after which increments of two inches are used
until complete failure occurs or 6-inch deflection is secured.

The 50-pound hammer is used when with drops up to 68 inches it
is reasonably certain it will produce complete failure or 6-inch
deflection in the case of all specimens of a species; for all
other species a 100-pound hammer is used.

Results: The tracing on the drum (see Fig. 41) represents the
actual deflection of the stick and the subsequent rebounds for
each drop. The distance from the lowest point in each case to
the datum line is measured and its square in tenths of a square
inch entered as an abscissa on cross-section paper, with the
height of drop in inches as the ordinate. The elastic limit is
that point on the diagram where the square of the deflection
begins to increase more rapidly than the height of drop. The
difference between the datum line and the final resting point
after each drop represents the set the material has received.

The formulæ used in calculating the results of impact tests in
bending when the load is applied at the centre up to the elastic
limit are as follows:

3 W H l 	

 (1) 	 r 	 = 	 ----------- 	

D b h2 	

F S l2 	

 (2) 	 E 	 = 	 ----------- 	

6 D h 	

W H 	

 (3) 	 S 	 = 	 ------- 	

l b h 	

H 	 = 	 height of drop of hammer, including deflection, inches. 	

S 	 = 	 modulus of elastic resilience, inch-pounds per cubic inch. 	

W 	 = 	 weight of hammer, pounds. 	

Remainder of legend as on page 98.

HARDNESS TEST: ABRASION AND INDENTATION

Abrasion: The machine used by the U.S. Forest Service is a
modified form of the Dorry abrasion machine. (See Fig. 42.) Upon
the revolving horizontal disk is glued a commercial sandpaper,
known as garnet paper, which is commonly employed in factories
in finishing wood.

Figure 42

 Abrasion machine for testing the
wearing qualities of woods.

A small block of the wood to be tested is fixed in one clamp and
a similar block of some wood chosen as a standard, as sugar
maple, at 10 per cent moisture, in the opposite, and held
against the same zone of sandpaper by a weight of 26 pounds
each. The size of the section under abrasion for each specimen
is 2" × 2".  The conditions for wear are the same for both
specimens. The speed of rotation is 68 revolutions a minute.

The test is continued until the standard specimen is worn a
specified amount, which varies with the kind of wood under test.
A comparison of the wear of the two blocks affords a fair idea
of their relative resistance to abrasion.

Another method makes use of a sand blast to abrade the woods and
is the one employed in New South Wales.60 The apparatus
consists essentially of a nozzle through which sand can be
propelled at a high velocity against the test specimen by means
of a steam jet.

The wood to be tested is cut into blocks 3" × 3" × 1', and these
are weighed to the nearest grain just before placing in the
apparatus. Steam from the boiler at a pressure of about 43
pounds per square inch is ejected from a nozzle in such a way
that particles of fine quartz sand are caught up and thrown
violently against the block which is being rotated. Only
superheated steam strikes the block, thus leaving the wood dry.
The test is continued for two minutes, after which the specimen
is removed and immediately weighed.

By comparison with the original weight the loss from  abrasion is
determined, and by comparison with a certain wood chosen as a
standard, a coefficient of wear-resistance can be obtained. The
amount of wear will vary more or less according to the surface
exposed, and in these tests quarter-sawed material was used with
the edge grain to the blast.

Indentation: The tool used for this test consists of a punch
with a hemispherical end or steel ball having a diameter of
0.444 inch, giving a surface area of one-fourth square inch. It
is fitted with a guard plate, which works loosely until the
penetration has progressed to a depth of 0.222 inch, whereupon
it tightens. (See Fig. 43.) The effect is that of sinking a ball
half its diameter into the specimen. This apparatus is fitted
into the movable head of the static testing machine.

Figure 43

 Design of tool for testing the hardness
of woods by indentation.

The wood to be tested is cut square with the grain into
rectangular blocks measuring 2" × 2" × 6". A block is placed on
the platform and the end of the punch forced into the wood at
the rate of 0.25 inch per minute. The operator keeps moving the
small handle of the guard plate back and forth until it
tightens. At this instant the load is read and recorded.

Two penetrations each are made on the tangential and radial
surfaces, and one on each end of every specimen tested.

In choosing the places on the block for the indentations, effort
should be made to get a fair average of heartwood and sapwood,
fine and coarse grain, early and late wood.

Another method of testing by indentation involves the use  of a
right-angled cone instead of a ball. For details of this test as
used in New South Wales see loc. cit., pp. 86-87.

CLEAVAGE TEST

A static testing machine and a special cleavage testing device
are required. (See Fig. 44.) The latter consists essentially of
two hooks, one of which is suspended from the centre of the top
of the cage, the other extended above the movable head.

Figure 44

 Design of tool for cleavage test.

The specimens are 2" × 2" × 3.75". At one end a one-inch hole is
bored, with its centre equidistant from the two sides and 0.25
inch from the end. (See Fig. 45.) This makes the cross section
to be tested 2" × 3". Some of the blocks are cut radially and
some tangentially, as indicated in the figure.

Figure 45

 Design of cleavage test specimen.

The free ends of the hooks are fitted into the notch in the end
of the specimen. The movable head of the machine is then made to
descend at the rate of 0.25 inch per minute, pulling apart the
hooks and splitting the block. The maximum load only is taken
and the result expressed in pounds per square inch of width. A
piece one-half inch thick is split off parallel to the failure
and used for moisture determination.

TENSION TEST PARALLEL TO THE GRAIN

Since the tensile strength of wood parallel to the grain is
greater than the compressive strength, and exceedingly greater
than the shearing strength, it is very difficult to make
satisfactory tension tests, as the head and shoulders of the
test specimen (which is subjected  to both compression and shear)
must be stronger than the portion subjected to a pure tensile
stress.

Various designs of test specimens have been made. The one first
employed by the Division of Forestry61 was prepared as
follows: Sticks were cut measuring 1.5" × 2.5" × 16". The
thickness at the centre was then reduced to three-eighths of an
inch by cutting out circular segments with a band saw. This left
a breaking section of 2.5" × 0.375". Care was taken to cut the
specimen as nearly parallel to the grain as possible, so that
its failure would occur in a condition of pure tension. The
specimen was then placed between the plane wedge-shaped steel
grips of the cage and the movable head of the static machine and
pulled in two. Only the maximum load was recorded. (See Fig. 46,
No. 1.)

Figure 46

 Designs of tension test specimens used
in United States.

The difficulty of making such tests compared with the minor
importance of the results is so great that they are at present
omitted by the U.S. Forest Service. A form of specimen is
suggested, however, and is as follows: "A rod of wood about one
inch in diameter is bored by a hollow drill from the stick to be
tested. The ends of this rod are inserted and glued in
corresponding holes in permanent hardwood wedges. The specimen
is then submitted to the ordinary tension test. The broken ends
are punched from the wedges."62 (See Fig. 46, No. 2.)

The form used by the Department of Forestry of New South
Wales63 is as shown in Fig. 47. The specimen has a total
length of 41 inches and is circular in cross section. On each
end is a head 4 inches in diameter and 7 inches long. Below each
head is a shoulder 8.5 inches long, which tapers from a diameter
of 2.75 inches to 1.25 inches. In the middle is a cylindrical
portion 1.25 inches in diameter and 10 inches long.

Figure 47

 Design of tension test specimen used in
New South Wales.

In making the test the specimen is fitted in the machine, and an
extensometer attached to the middle portion and arranged to
record the extension between the gauge points 8 inches apart.
The area of the cross section then is 1.226 square inches, and
the tensile strength is equal to the total breaking load applied
divided by this area.

TENSION TEST AT RIGHT ANGLES TO THE GRAIN

A static testing machine and a special testing device (see Fig.
48) are required. The latter consists essentially of two double

hooks or clamps, one of which is suspended from the centre of
the top of the cage, the other extended above the movable head.
The specimens are 2" × 2" × 2.5". At each end a one-inch hole is
bored with its centre equidistant from the two sides and 0.25
inch from the ends. This makes the cross section to be tested 1"
 × 2".

Figure 48

 Design of tool and specimen for testing
tension at right angles to the grain.

The free ends of the clamps are fitted into the notches in the

ends of the specimen. The movable head of the machine is then
made to descend at the rate of 0.25 inch per minute, pulling the
specimen in two at right angles to the grain. The maximum load
only is taken and the result expressed in pounds per inch of
width. A piece one-half inch thick is split off parallel to the
failure and used for moisture determination.

TORSION TEST64

Apparatus: The torsion test is made in a Riehle-Miller
torsional testing machine or its equivalent. (See Fig. 49.)

Figure 49

 Making a torsion test on hickory.

Preparation of material: The test pieces are cylindrical, 1.5
inches in diameter and 18 inches gauge length, with squared ends
4 inches long joined to the cylindrical portion with a fillet.
The dimensions are carefully measured, and the usual data
obtained in regard to the rate of growth, proportion of late
wood, location  and kind of defects. The weight of the
cylindrical portion of the specimen is obtained after the test.

Making the test: After the specimen is fitted in the machine
the load is applied continuously at the rate of 22° per minute.
A troptometer is used in measuring the deformation. Readings are
made until failure occurs, the points being entered on the
cross-section paper. The character of the failure is described.
Moisture determinations are made by the disk method.

Results: The conditions of ultimate rupture due to torsion
appear not to be governed by definite mathematical laws; but
where the material is not overstrained, laws may be assumed
which are sufficiently exact for practical cases. The formulæ
commonly used for computations are as follows:

5.1 M 	

 (1) 	 T 	 = 	 ------- 	

c3 	

114.6 T f 	

 (2) 	 G 	 = 	 ----------- 	

a c 	

a 	 = 	 angle measured by troptometer at elastic limit, in degrees. 	

c 	 = 	 diameter of specimen, inches. 	

f 	 = 	 gauge length of specimen, inches. 	

G 	 = 	 modulus of elasticity in shear across the grain, pounds per square inch. 	

M 	 = 	 moment of torsion at elastic limit, inch-pounds. 	

T 	 = 	 outer fibre torsional stress at elastic limit, pounds per square inch. 	

SPECIAL TESTS

Spike-pulling Test

Spike-pulling tests apply to problems of railroad maintenance,
and the results are used to compare the spike-holding powers of
various woods, both untreated and treated with different
preservatives, and the efficiency of various forms of spikes.
Special tests are also made in which the spike is subjected to a
transverse load applied repetitively by a blow.

For details of tests and results see:

Cir. 38, 	
	 U.S.F.S.: 	
	 Instructions to engineers of timber tests, p. 26. 	

 Cir. 46, 	
	 U.S.F.S.: 	
	 Holding force of railroad spikes in wooden ties. 	

 Bul. 118, 	
	 U.S.F.S.: 	
	 Prolonging the life of cross-ties, pp. 37-40. 	

Packing Boxes

Special tests on the strength of packing boxes of various woods
have been made by the U.S. Forest Service to determine the
merits of different kinds of woods as box material with the view
of substituting new kinds for the more expensive ones now in
use. The methods of tests consisted in applying a load along the
diagonal of a box, an action similar to that which occurs when a
box is dropped on one of its corners. The load was measured at
each one-fourth inch in deflection, and notes were made of the
primary and subsequent failures.

For details of tests and results, see:

Cir. 47, 	
	 U.S.F.S.: 	
	 Strength of packing boxes of various woods. 	

 Cir. 214, 	
	 U.S.F.S.: 	
	 Tests of packing boxes of various forms. 	

Vehicle and Implement Woods

Tests were made by the U.S. Forest Service to obtain a better
knowledge of the mechanical properties of the woods at present
used in the manufacture of vehicles and implements and of those
which might be substituted for them. Tests were made upon the
following materials: hickory buggy spokes (see Fig. 5); hickory
and red oak buggy shafts; wagon tongues; Douglas fir and
southern pine cultivator poles.

Details of the tests and results may be found in:

Cir. 142, 	
	 U.S.F.S.: 	
	 Tests on vehicle and implement woods. 	

Cross-arms

In tests by the U.S. Forest Service on cross-arms a special
apparatus was devised in which the load was distributed along
the arm as in actual practice. The load was applied by rods
passing through the pinholes in the arms. Nuts on these rods
pulled down on the wooden bearing-blocks shaped to fit the upper
side of the arm. The lower ends of these rods were attached to a
system of equalizing levers, so arranged that the load at each
pinhole would be the same. In all the tests the load was applied
vertically by means of the static machine.

Cir. 204, 	
	 U.S.F.S.: 	
	 Strength tests of cross-arms. 	

Other Tests

Many other kinds of tests are made as occasion demands. One kind
consists of barrels and liquid containers, match-boxes, and
explosive containers. These articles are subjected to shocks
such as they would receive in transit and in handling, and also
to hydraulic pressure.

One of the most important tests from a practical standpoint is
that of built-up structures such as compounded beams composed of
small pieces bolted together, mortised joints, wooden trusses,
etc. Tests of this kind can best be worked out according to the
specific requirements in each case.

APPENDIX

SAMPLE WORKING PLAN OF THE U.S. FOREST SERVICE

MECHANICAL PROPERTIES OF WOODS GROWN IN THE UNITED STATES

Working Plan No. 124

PURPOSE OF WORK

It is the general purpose of the work here outlined to provide:

(a) Reliable data for comparing the mechanical properties of
various species;

(b) Data for the establishment of correct strength functions
or working stresses;

(c) Data upon which may be based analyses of the influence on
the mechanical properties of such factors as:

Locality;

Distance of timber from the pith of the tree;

Height of timber in the tree;

Change from the green to the air-dried condition, etc.

The mechanical properties which will be considered and the
principal tests used to determine them are as follows:

Strength and stiffness—

Static bending;

Compression parallel to grain;

Compression perpendicular to grain;

Shear.

Toughness—

Impact bending;

Static bending;

Work to maximum load and total work.

Cleavability—

Cleavage test.

Hardness—
Modification of Janka ball test for surface hardness.

MATERIAL

Selection and Number of Trees

The material will be from trees selected in the forest by one
qualified to determine the species. From each locality, three to
five dominant trees of merchantable size and approximately
average age will be so chosen as to be representative of the
dominant trees of the species. Each species will eventually be
represented by trees from five to ten localities. These
localities will be so chosen as to be representative of the
commercial range of the species. Trees from one to three
localities will be used to represent each species until most of
the important species have been tested.

The 16-foot butt log will be taken from each tree selected and
the entire merchantable hole of one average tree for each
species.

Field Notes and Shipping Instructions

Field notes as outlined in Form—a Shipment Description,
Manual of the Branch of Products, will be fully and carefully
made by the collector. The age of each tree selected will be
recorded and any other information likely to be of interest or
importance will also be made a part of these field notes. Each
log will have the bark left on. It will be plainly marked in
accordance with directions given under Detailed Instructions.
All material will be shipped to the laboratory immediately after
being cut. No trees will be cut until the collector is notified
that the laboratory is ready to receive the material.

DETAILED INSTRUCTIONS

Part of Tree to be Tested

(a) For determining the value of tree and locality and the
influence on the mechanical properties of distance from the
pith, a 4-foot bolt will be cut from the top end of each 16-foot
butt log.

(b) For investigating the variation of properties with the
height of timber in the tree, all the logs from one average tree
will be used.

(c) For investigating the effect of drying the wood, the bolt
next below that provided for in (a) will be used in the case
of one tree from each locality.

Marking and Grouping of Material

The marking will be standard except as noted. Each log will be
considered a "piece." The piece numbers will be plainly marked
upon the butt end of each log by the collector. The north side
of each log will also be marked.

When only one bolt from a tree is used it will be designated by
the number of the log from which it is cut. Whenever more than
one bolt is taken from a tree, each 4-foot bolt or length of
trunk will be given a letter (mark), a, b, c, etc., beginning
at the stump.

All bolts will be sawed into 2-1/2" × 2-1/2" sticks and the
sticks marked according to the sketch, Fig. 50. The letters N,
E, S, and W indicate the cardinal points when known; when
these are unknown, H, K, L, and M will be used. Thus, N5,
K8, S7, M4 are stick numbers, the letter being a part of the
stick number.

Figure 50

 Method of cutting and marking test
specimens.

Only straight-grained specimens, free from defects which will
affect their strength, will be tested.

Care of Material

No material will be kept in the bolt or log long enough to be
damaged or disfigured by checks, rot, or stains.

Green material: The material to be tested green will be kept
in a green state by being submerged in water until near the time
of test. It will then be surfaced, sawed to length, and stored
in damp sawdust at a temperature of 70°F. (as nearly as
practicable) until time of test. Care should be taken to avoid
as much as possible the storage of green material in any form.

Air-dry material: The material to be air-dried will be cut
into sticks 2-1/2" × 2-1/2" × 4'. The ends of these sticks will
be paraffined to prevent checking. This material will be so
piled as to leave an air space of at least one-half inch on each
side of each stick, and in such a place that it will be
protected from sunshine, rain, snow, and moisture from the
ground. The sticks will be surfaced and cut to length just
previous to test.

Order of Tests

The order of tests in all cases will be such as to eliminate so
far as possible from the comparisons the effect of changes of
condition of the specimens due to such factors as storage and
weather conditions.

The material used for determining the effect of height in tree
will be tested in such order that the average time elapsing from
time of cutting to time of test will be approximately the same
for all bolts from any one tree.

Tests on Green Material

The tests on all bolts, except those from which a comparison of
green and dry timber is to be gotten, will be as follows:

Static bending: One stick from each pair. A pair consists of
two adjacent sticks equidistant from the pith, as N7 and N8,
or H5 and H6.

Impact bending: Four sticks; one to be taken from near the
pith; one from near the periphery; and two representative of the
cross section.

Compression parallel to grain: One specimen from each stick.
These will be marked "1" in addition to the number of the stick
from which they are taken.

Compression perpendicular to grain: One specimen from each of
50 per cent of the static bending sticks. These will be marked

"2" in addition to the number of the stick from which they are
cut.

Hardness: One specimen from each of the other 50 per cent of
the static bending sticks. These specimens will be marked "4."

Shear: Six specimens from sticks not tested in bending or from
the ends cut off in preparing the bending specimens. Two
specimens will be taken from near the pith; two from near the
periphery; and two that are representative of the average
growth. One of each two will be tested in radial shear and the
other in tangential shear. These specimens will have the mark
"3."

Cleavage: Six specimens chosen and divided just as those for
shearing. These specimens will have the mark "5." (For sketches
showing radial and tangential cleavage, see Fig. 45.)

When it is impossible to secure clear specimens for all of the
above tests, tests will have precedence in the order in which
they are named.

Tests to Determine the Effect of Air-drying

These tests will be made on material from the adjacent bolts
mentioned in "c" under Part of Tree to be Tested. Both bolts
will be cut as outlined above. One-half the sticks from each
bolt will be tested green, the other half will be air-dried and
tested. The division of green and air-dry will be according to
the following scheme:

STICK NUMBERS	

 Lower bolt, 	 1, 	
	
	 4, 	 5, 	
	
	 8, 	 9, 	
	 etc. 	}	 Tested green 	

 Upper bolt, 	
	 2, 	 3, 	
	
	 6, 	 7, 	
	
	 10, 	

 Lower bolt, 	
	 2, 	 3, 	
	
	 6, 	 7, 	
	
	 10, 	 etc. 	 }	 Air-dried and tested 	

 Upper bolt, 	 1, 	
	
	 4, 	 5, 	
	
	 8, 	 9, 	

All green sticks from these two bolts will be tested as if they
were from the same bolt and according to the plan previously
outlined for green material from single bolts. The tests on the
air-dried material will be the same as on the green except for
the difference of seasoning.

The material will be tested at as near 12 per cent moisture as
is practicable. The approximate weight of the air-dried
specimens at 12 per cent moisture will be determined by
measuring while green 20 per cent of the sticks to be air-dried
and assuming their dry gravity to be the same as that of the
specimens tested green. This 20 per cent will be weighed as
often as is necessary to determine the proper time of test.

Methods of Test

All tests will be made according to Circular 38 except in case
of conflict with the instructions given below:

Static bending: The tests will be on specimens 2" × 2" × 30"
on 28-inch span. Load will be applied at the centre.

In all tests the load-deflection curve will be carried to or
beyond the maximum load. In one-third of the tests the
load-deflection curve will be continued to 6-inch deflection, or
till the specimen fails to support a 200-pound load. Deflection
readings for equal increments of load will be taken until well
past the elastic limit, after which the scale beam will be kept
balanced and the load read for each 0.1-inch deflection. The
load and deflection at first failure, maximum load and points of
sudden change, will be shown on the curve sheet even if they do
not occur at one of the regular load or deflection increments.

Impact bending: The impact bending tests will be on specimens
of the same size as those used in static bending. The span will
be 28 inches.

The tests will be by increment drop. The first drop will be 1
inch and the increase will be by increments of 1 inch till a
height of 10 inches is reached, after which increments of 2
inches will be used until complete failure occurs or 6-inch
deflection is secured.

A 50-pound hammer will be used when with drops up to 68 inches
it is practically certain that it will produce complete failure
or 6-inch deflection in the case of all specimens of a species.
For all other species, a 100-pound hammer will be used.

In all cases drum records will be made until first failure. Also
the height of drop causing complete failure or 6-inch deflection
will be noted.

Compression parallel to grain: This test will be on specimens

2" × 2" × 8" in size. On 20 per cent of these tests
load-compression curves for a 6-inch centrally located gauge
length will be taken. Readings will be continued until the
elastic limit is well passed. The other 80 per cent of the tests
will be made for the purpose of obtaining the maximum load only.

Compression perpendicular to grain: This test will be on
specimens 2" × 2" × 6" in size. The bearing plates will be 2
inches wide. The rate of descent of the moving head will be
0.024 inch per minute. The load-compression curve will be
plotted to 0.1 inch compression and the test will then be
discontinued.

Hardness: The tool shown in Fig. 43 (an adaptation of the
apparatus used by the German investigator, Janka) will be used.
The rate of descent of the moving head will be 0.25 inch per
minute. When the penetration has progressed to the point at
which the plate "a" becomes tight, due to being pressed
against the wood, the load will be read and recorded.

Two penetrations will be made on a tangential surface, two on a
radial, and one on each end of each specimen tested. The choice
between the two radial and between the two tangential surfaces
and the distribution of the penetrations over the surfaces will
be so made as to get a fair average of heart and sap, slow and
fast growth, and spring and summer wood. Specimens will be 2" ×
2" × 6".

Shear: The tests will be made with a tool slightly modified
from that shown in Circular 38. The speed of descent of head
will be 0.015 inch per minute. The only measurements to be made
are those of the shearing area. The offset will be 1/8 inch.
Specimens will be 2" × 2" × 2-1/2" in size. (For definition of
offset and form of test specimen, see Fig. 38.)

Cleavage: The cleavage tests will be made on specimens of the
form and size shown in Fig. 45. The apparatus will be as shown
in Fig. 44. The maximum load only will be taken and the result
expressed in pounds per inch of width. The speed of the moving
head will be 0.25 inch per minute.

Moisture Determinations

Moisture determinations will be made on all specimens tested
except those to be photographed or kept for exhibit. A 1-inch

disk will be cut from near the point of failure of bending and
compression parallel specimens, from the portion under the plate
in the case of the compression perpendicular specimens, and from
the centre of the hardness test specimens. The beads from the
shear specimens will be used as moisture disks. In the case of
the cleavage specimens a piece 1/2 inch thick will be split off
parallel to the failure and used as a moisture disk.

RECORDS

All records will be standard.

PHOTOGRAPHS

Cross Sections

Just before cutting into sticks, the freshly cut end of at least
one bolt from each tree will be photographed. A scale of inches
will be shown in this photograph.

Specimens

Three photographs will be made of a group consisting of four 2"
 × 2" × 30" specimens chosen from the material from each
locality. Two of these specimens will be representative of
average growth, one of fast and one of slow growth. These
photographs will show radial, tangential, and end surfaces for
each specimen.

Failures

Typical and abnormal failures of material from each site will be
photographed.

Disposition of Material

The specimens photographed to show typical and abnormal failures
will be saved for purposes of exhibit until deemed by the person
in charge of the laboratory to be of no further value.

SHRINKAGE AND SPECIFIC GRAVITY

Appendix to Working Plan 124

PURPOSE OF WORK

It is the purpose of this work to secure data on the shrinkage
and specific gravity of woods tested under Project 124. The
figures to be obtained are for use as average working values
rather than as the basis for a detailed study of the principles
involved.

MATERIAL

The material will be taken from that provided for mechanical
tests.

RADIAL AND TANGENTIAL SHRINKAGE

Specimens

Preparation: Two specimens 1 inch thick, 4 inches wide, and 1
inch long will be obtained from near the periphery of each "d"
bolt. These will be cut from the sector-shaped sections left
after securing the material for the mechanical tests or from
disks cut from near the end of the bolt. They will be taken from
adjoining pieces chosen so that the results will be comparable
for use in determining radial and tangential shrinkage. (When a
disk is used, care must be taken that it is green and has not
been affected by the shrinkage and checking near the end of the
bolt.)

One of these specimens will be cut with its width in the radial
direction and will be used for the determination of radial
shrinkage. The other will have its width in the tangential
direction and will be used for tangential shrinkage. These
specimens will not be surfaced.

Marking: The shrinkage specimens will retain the shipment and
piece numbers and marks of the bolts from which they are taken,
and will have the additional mark 7R or 7T according as
their widths are in the radial or tangential direction.

Shrinkage measurements: The shrinkage specimens will be
carefully weighed and measured soon after cutting. Rings per
inch, per cent sap, and per cent summer wood will be measured.
They will then be air-dried in the laboratory to constant
weight, and afterward oven-dried at 100°C. (212°F.), when they
will again be weighed and measured.

VOLUMETRIC SHRINKAGE AND SPECIFIC GRAVITY

Specimens

Selection and preparation: Four 2" × 2" × 6" specimens will be
cut from the mechanical test sticks of each "d" bolt; also
from each of the composite bolts used in getting a comparison of
green and air-dry. One of these specimens will be taken from
near the pith and one from near the periphery; the other two
will be representative of the average growth of the bolt. The
sides of these specimens will be surfaced and the ends smooth
sawn.

Marking: Each specimen will retain the shipment, piece, and
stick numbers and mark of the stick from which it is cut, and
will have the additional mark "S."

Manipulation: Soon after cutting, each specimen will be
weighed and its volume will be determined by the method
described below. The rings per inch and per cent summer wood,
where possible, will be determined, and a carbon impression of
the end of the specimen made. It will then be air-dried in the
laboratory to a constant weight and afterward oven-dried at
100°C. When dry, the specimen will be taken from the oven,
weighed, and a carbon impression of its end made. While still
warm the specimen will be dipped in hot paraffine. The volume
will then be determined by the following method:

On one pan of a pair of balances is placed a container having in
it water enough for the complete submersion of the test
specimen. This container and water is balanced by weights placed
on the other scale pan. The specimen is then held completely
submerged and not touching the container while the scales are
again balanced. The weight required to balance is the weight of
water displaced by the specimen, and hence if in grams is
numerically equal to the volume of the specimen in cubic
centimetres.  A diagrammatic sketch of the arrangement of this
apparatus is shown in Fig. 51.

Figure 51

 Diagram of specific gravity apparatus,
showing a balance with container (c) filled with water in
which the test block (b) is held submerged by a light rod
(a) which is adjustable vertically and provided with a sharp
point to be driven into the specimen.

Air-dry specimens will be dipped in water and then wiped dry
after the first weighing and just before being immersed for
weighing their displacement. All displacement determinations
will be made as quickly as possible in order to minimize the
absorption of water by the specimen.

STRENGTH VALUES FOR STRUCTURAL TIMBERS

(From Cir. 189, U.S. Forest Service)

The following tables bring together in condensed form the
average strength values resulting from a large number of tests
made by the Forest Service on the principal structural timbers
of the United States. These results are more completely
discussed in other publications of the Service, a list of which
is given on pages 157-159.

The tests were made at the laboratories of the U.S. Forest
Service, in cooperation with the following institutions: Yale
Forest School, Purdue University, University of California,
University of Oregon, University of Washington, University of
Colorado, and University of Wisconsin.

Tables XVIII and XIX give the average results obtained from
tests on green material, while Tables XX and XXI give average
results from tests on air-seasoned material. The small
specimens, which were invariably 2" × 2" in cross section, were
free from defects such as knots, checks, and cross grain; all
other specimens were representative of material secured in the
open market. The relation of stresses developed in different
structural forms to those developed in the small clear specimens
is shown for each factor in the column headed "Ratio to 2" ×
2"." Tests to determine the mechanical properties of different
species are often confined to small, clear specimens. The ratios
included in the tables may be applied to such results in order
to approximate the strength of the species in structural sizes,
and containing the defects usually encountered, when tests on
such forms are not available.

A comparison of the results of tests on seasoned material with
those from tests on green material shows that, without
exception, the strength of the 2" × 2" specimens is increased by
lowering the moisture content, but that increase in strength of
other sizes is much more erratic. Some specimens, in fact, show
an apparent loss in strength due to seasoning. If structural
timbers are  seasoned slowly, in order to avoid excessive
checking, there should be an increase in their strength. In the
light of these facts it is not safe to base working stresses on
results secured from any but green material. For a discussion of
factors of safety and safe working stresses for structural
timbers see the Manual of the American Railway Engineering
Association, Chicago, 1911. A table from that publication,
giving working unit stresses for structural timber, is
reproduced in this book, see Table XXII.

TABLE XVIII 	

 BENDING TESTS ON GREEN MATERIAL 	

 Species 	 Sizes 	 Number of tests 	 Per cent of moisture 	 Rings per inch 	 F.S. at E.L. 	 M. of R. 	 M. of E. 	 Calculated shear 	

  Cross Section 	 Span 	 Average per sq. inch 	 Ratio to 2" by 2" 	 Average per sq. inch	Ratio to 2" by 2" 	 Average per sq. inch 	Ratio to 2" by 2" 	 Average per sq. inch 	Ratio to 2" by 2" 	

  Inches	Ins.	

Lbs.	
	Lbs.	
	1,000 lbs.	
	Lbs.	

Longleaf pine 	 12 by 12 	 138 	 4 	 28.6 	 9.7 	 4,029 	 0.83 	 6,710 	 0.74 	 1,523 	 0.99 	 261 	 0.86 	

10 by 16 	 168 	 4 	 26.8 	 16.7 	 6,453 	 .85 	 6,453 	 .71 	 1,626 	 1.05 	 306 	 1.01 	

8 by 16 	 156 	 7 	 28.4 	 14.6 	 3,147 	 .64 	 5,439 	 .60 	 1,368 	 .89  390 	 1.29 	

6 by 16 	 132 	 1 	 40.3 	 21.8 	 4,120 	 .83 	 6,460 	 .71 	 1,190 	 .77 	 378 	 1.25 	

6 by 10 	 180 	 1 	 31.0 	 6.2 	 3,580 	 .72 	 6,500 	 .72 	 1,412 	 .92 	 175 	 .58 	

6 by 8 	 180 	 2 	 27.0 	 8.2 	 3,735 	 .75 	 5,745 	 .63 	 1,282 	 .83 	 121 	 .40 	

2 by 2 	 30 	 15 	 33.9 	 14.1 	 4,950 	 1.00 	 9,070 	 1.00 	 1,540 	 1:00 	 303 	 1.00 	

 Douglas fir 	 8 by 16 	 180 	 191 	 31.5 	 11.0 	 3,968 	 .76 	 5,983 	 .72 	 1,517 	 .95 	 269 	 .81 	

5 by 8 	 180 	 84 	 30.1 	 10.8 	 3,693 	 .71 	 5,178 	 .63 	 1,533 	 .96 	 172 	 .52 	

2 by 12 	 180 	 27 	 35.7 	 20.3 	 3,721 	 .71 	 5,276 	 .64 	 1,642 	 1.03 	 256 	 .77 	

2 by 10 	 180 	 26 	 32.9 	 21.6 	 3,160 	 .60 	 4,699 	 .57 	 1,593 	 1.00 	 189 	 .57 	

2 by 8 	 180 	 29 	 33.6 	 17.6 	 3,593 	 .69 	 5,352 	 .65 	 1,607 	 1.01 	 171 	 .51 	

2 by 2 	 24 	 568 	 30.4 	 11.6 	 5,227 	 1.00 	 9,070 	 1.00 	 1,540 	 1.00 	 303 	 1.00 	

 Douglas fir (fire-killed) 	 8 by 16 	 180 	 30 	 36.8 	 10.9 	 3,503 	 .80 	 4,994 	 .64 	 1,531 	 .94 	 330 	 1.19
