Repository: GITenberg/The-Mechanical-Properties-of-Wood--13-Including-a-Discussion-of-the-Factors-Affecting-the-Mec__12299

=====================

The Mechanical Properties of Wood&#13;Including a Discussion of the Factors Affecting the Mechanical Properties, and Methods of Timber Testing
=====================


This is a git repository of the source files for the book The Mechanical Properties of Wood&#13;Including a Discussion of the Factors Affecting the Mechanical Properties, and Methods of Timber Testing by Record, Samuel J. (Samuel James). This book is in the Public Domain, see the LICENSE file for details.

Found an error?
===============
If you find an error in a book in GITenberg, you can report it by clicking the Issues tab in this book’s repository.

File: 12299-8.txt (part 2 of 10)
|               | R = ----------- +----------------------------|
|               |     compressive | Pull apart | Crush endwise |
|               |      strength   |            |               |
|---------------+-----------------+------------+---------------|
| Bald cypress          |       548     |       64.3    |
| Red maple             |       531     |       62.3    |
| Hackberry             |       525     |       61.6    |
| Incense cedar         |       518     |       60.8    |
| Hemlock               |       497     |       58.3    |
| Longleaf pine         |       491     |       57.6    |
| Tamarack              |       480     |       56.3    |
| Silver maple          |       456     |       53.5    |
| Yellow birch          |       454     |       53.2    |
| Tupelo                |       451     |       52.9    |
| Black cherry          |       444     |       52.1    |
| Sycamore              |       433     |       50.8    |
| Douglas fir           |       427     |       50.1    |
| Cucumber tree         |       408     |       47.8    |
| Shortleaf pine        |       400     |       46.9    |
| Red pine              |       358     |       42.0    |
| Sugar pine            |       353     |       41.1    |
| White elm             |       351     |       41.2    |
| Western yellow pine   |       348     |       40.8    |
| Lodgepole pine        |       348     |       40.8    |
| Red spruce            |       345     |       40.5    |
| White pine            |       314     |       36.8    |
| Engelman spruce       |       290     |       34.0    |
| Arborvitæ             |       288     |       33.8    |
| Largetooth aspen      |       269     |       31.5    |
| White spruce          |       262     |       30.7    |
| Butternut             |       258     |       30.3    |
| Buckeye (yellow)      |       210     |       24.6    |
| Basswood              |       209     |       24.5    |
| Black willow          |       193     |       22.6    |
|-------------------------------------------------------|

The complexity of the computations depends upon the way in which
the stress is applied and the manner in which the stick bends.
Ordinarily where the length of the test specimen is not greater
than four diameters and the ends are squarely faced (see Fig.
7), the force acts uniformly over each square inch of area and
the crushing strength is equal to the maximum load (P) divided
                                      {      P  }
by the area of the cross-section (A). { C = --- }
                                      {      A  }

[Illustration: FIG. 7.--Endwise compression of a short column.]

It has been demonstrated[4] that the ultimate strength in
compression parallel to the grain is very nearly the same as the
extreme fibre stress at the elastic limit in bending. (See Table
V.) In other words, the transverse strength of beams at elastic
limit is practically equal to the compressive strength of the
same material in short columns. It is accordingly possible to
calculate the approximate breaking strength of beams from the
compressive strength of short columns except when the wood is
brittle. Since tests on endwise compression are simpler, easier
to make, and less expensive than transverse bending tests, the
importance of this relation is obvious, though it does not do
away with the necessity of making beam tests.

[Footnote 4: See Circular No. 18, U.S. Division of Forestry:
Progress in timber physics, pp. 13-18; also Bulletin 70, U.S.
Forest Service: Effect of moisture on the strength and stiffness
of wood, pp. 42, 89-90.]

|-------------------------------------------------------------------------------|
|                                    TABLE V                                    |
|-------------------------------------------------------------------------------|
|   RELATION OF FIBRE STRESS AT ELASTIC LIMIT (r) IN BENDING TO THE CRUSHING    |
|        STRENGTH (C) OF BLOCKS CUT THEREFROM,  IN POUNDS PER SQUARE INCH       |
|                        (Forest Service Bul. 70, p. 90)                        |
|-------------------------------------------------------------------------------|
|                                 LONGLEAF PINE                                 |
|-------------------------------------------------------------------------------|
|                          | Soaked | Green  | 14    | 11.5  | 9.5   | Kiln-dry |
|    MOISTURE CONDITION    | 50 per | 23 per | per   | per   | per   | 6.2 per  |
|                          | cent   | cent   | cent  | cent  | cent  | cent     |
| -------------------------+--------+--------+-------+-------+-------+----------|
| Number of tests averaged |      5 |      5 |     5 |     5 |     4 |        5 |
| _r_ in bending           |  4,920 |  5,944 | 6,924 | 7,852 | 9,280 |   11,550 |
| _C_ in compression       |  4,668 |  5,100 | 6,466 | 7,466 | 8,985 |   10,910 |
| Per cent _r_ is in       |        |        |       |       |       |          |
|   excess of _C_          |    5.5 |   16.5 |   7.1 |   5.2 |   3.3 |      5.9 |
|-------------------------------------------------------------------------------|
|                                    SPRUCE                                     |
|-------------------------------------------------------------------------------|
|                                  | Soaked | Green  | 10    | 8.1   | Kiln-dry |
|        MOISTURE CONDITION        | 30 per | 30 per | per   | per   | 3.9 per  |
|                                  | cent   | cent   | cent  | cent  | cent     |
|----------------------------------+--------+--------+-------+-------+----------|
| Number of tests averaged         |      5 |      4 |     5 |     3 |        4 |
| _r_ in bending                   |  3,002 |  3,362 | 6,458 | 8,400 |   10,170 |
| _C_ in compression               |  2,680 |  3,025 | 6,120 | 7,610 |    9,335 |
| Per cent _r_                     |        |        |       |       |          |
|   is in excess of _C_            |   12.0 |   11.1 |   5.5 |  10.4 |      9.0 |
|-------------------------------------------------------------------------------|

When a short column is compressed until it breaks, the manner of
failure depends partly upon the anatomical structure and partly
upon the degree of humidity of the wood. The fibres (tracheids
in conifers) act as hollow tubes bound closely together, and in
giving way they either (1) buckle, or (2) bend.[5]

[Footnote 5: See Bulletin 70, _op. cit._, p. 129.]

The first is typical of any dry thin-walled cells, as is usually
the case in seasoned white pine and spruce, and in the early
wood of hard pines, hemlock, and other species with decided
contrast between the two portions of the growth ring. As a rule
buckling of a tracheid begins at the bordered pits which form
places of least resistance in the walls. In hardwoods such as
oak, chestnut, ash, etc., buckling occurs only in the
thinnest-walled elements, such as the vessels, and not in the
true fibres.

According to Jaccard[6] the folding of the cells is accompanied
by characteristic alterations of their walls which seem to split
them into extremely thin layers. When greatly magnified, these
layers appear in longitudinal sections as delicate threads
without any definite arrangements, while on cross section they
appear as numerous concentric strata. This may be explained on
the ground that the growth of a fibre is by successive layers
which, under the influence of compression, are sheared apart.
This is particularly the case with thick-walled cells such as
are found in late wood.

[Footnote 6: Jaccard, P.: Étude anatomique des bois comprimés.
Mit. d. Schw. Centralanstalt f.d. forst. Versuchswesen. X. Band,
1. Heft. Zurich, 1910, p. 66.]

|-------------------------------------------------------|
|                       TABLE VI                        |
|-------------------------------------------------------|
|  RESULTS OF ENDWISE COMPRESSION TESTS ON SMALL CLEAR  |
|         PIECES OF 40 WOODS IN GREEN CONDITION         |
|               (Forest Service Cir. 213)               |
|-------------------------------------------------------|
|                   |   Fibre   |          |  Modulus   |
|    COMMON NAME    | stress at | Crushing |     of     |
|    OF SPECIES     |  elastic  | strength | elasticity |
|                   |   limit   |          |            |
|-------------------+-----------+----------+------------|
|                   | Lbs. per  | Lbs. per |  Lbs. per  |
|                   | sq. inch  | sq. inch |  sq. inch  |
|                   |           |          |            |
|    Hardwoods      |           |          |            |
|                   |           |          |            |
| Ash, white        |   3,510   |   4,220  |  1,531,000 |
| Basswood          |     780   |   1,820  |  1,016,000 |
| Beech             |   2,770   |   3,480  |  1,412,000 |
| Birch, yellow     |   2,570   |   3,400  |  1,915,000 |
| Elm, slippery     |   3,410   |   3,990  |  1,453,000 |
| Hackberry         |   2,730   |   3,310  |  1,068,000 |
| Hickory,          |           |          |            |
|   big shellbark   |   3,570   |   4,520  |  1,658,000 |
|   bitternut       |   4,330   |   4,570  |  1,616,000 |
|   mockernut       |   3,990   |   4,320  |  1,359,000 |
|   nutmeg          |   3,620   |   3,980  |  1,411,000 |
|   pignut          |   3,520   |   4,820  |  1,980,000 |
|   shagbark        |   3,730   |   4,600  |  1,943,000 |
|   water           |   3,240   |   4,660  |  1,926,000 |
| Locust, honey     |   4,300   |   4,970  |  1,536,000 |
| Maple, sugar      |   3,040   |   3,670  |  1,463,000 |
| Oak, post         |   2,780   |   3,330  |  1,062,000 |
|   red             |   2,290   |   3,210  |  1,295,000 |
|   swamp white     |   3,470   |   4,360  |  1,489,000 |
|   white           |   2,400   |   3,520  |    946,000 |
|   yellow          |   2,870   |   3,700  |  1,465,000 |
| Osage orange      |   3,980   |   5,810  |  1,331,000 |
| Sycamore          |   2,320   |   2,790  |  1,073,000 |
| Tupelo            |   2,280   |   3,550  |  1,280,000 |
|                   |           |          |            |
|    Conifers       |           |          |            |
|                   |           |          |            |
| Arborvitæ         |   1,420   |   1,990  |    754,000 |
| Cedar, incense    |   2,710   |   3,030  |    868,000 |
| Cypress, bald     |   3,560   |   3,960  |  1,738,000 |
| Fir, alpine       |   1,660   |   2,060  |    882,000 |
|   amabilis        |   2,763   |   3,040  |  1,579,000 |
|   Douglas         |   2,390   |   2,920  |  1,440,000 |
|   white           |   2,610   |   2,800  |  1,332,000 |
| Hemlock           |   2,110   |   2,750  |  1,054,000 |
| Pine, lodgepole   |   2,290   |   2,530  |  1,219,000 |
|   longleaf        |   3,420   |   4,280  |  1,890,000 |
|   red             |   2,470   |   3,080  |  1,646,000 |
|   sugar           |   2,340   |   2,600  |  1,029,000 |
|   western yellow  |   2,100   |   2,420  |  1,271,000 |
|   white           |   2,370   |   2,720  |  1,318,000 |
| Redwood           |   3,420   |   3,820  |  1,175,000 |
| Spruce, Engelmann |   1,880   |   2,170  |  1,021,000 |
| Tamarack          |   3,010   |   3,480  |  1,596,000 |
|-------------------------------------------------------|

The second case, where the fibres bend with more or less regular
curves instead of buckling, is characteristic of any green or
wet wood, and in dry woods where the fibres are thick-walled. In
woods in which the fibre walls show all gradations of
thickness--in other words, where the transition from the
thin-walled cells of the early wood to the thick-walled cells of
the late wood is gradual--the two kinds of failure, namely,
buckling and bending, grade into each other. In woods with very
decided contrast between early and late wood the two forms are
usually distinct. Except in the case of complete failure the
cavity of the deformed cells remains open, and in hardwoods this
is true not only of the wood fibres but also of the tube-like
vessels. In many cases longitudinal splits occur which isolate
bundles of elements by greater or less intervals. The splitting
occurs by a tearing of the fibres or rays and not by the
separation of the rays from the adjacent elements.

[Illustration: FIG. 8.--Failures of short columns of green
spruce.]

[Illustration: FIG. 9.--Failures of short columns of dry
chestnut.]

Moisture in wood decreases the stiffness of the fibre walls and
enlarges the region of failure. The curve which the fibre walls
make in the region of failure is more gradual and also more
irregular than in dry wood, and the fibres are more likely to be
separated.

In examining the lines of rupture in compression parallel to the
grain it appears that there does not exist any specific type,
that is, one that is characteristic of all woods. Test blocks
taken from different parts of the same log may show very decided
differences in the manner of failure, while blocks that are much
alike in the size, number, and distribution of the elements of
unequal resistance may behave very similarly. The direction of
rupture is, according to Jaccard, not influenced by the
distribution of the medullary rays.[7] These are curved with the
bundles of fibres to which they are attached. In any case the
failure starts at the weakest points and follows the lines of
least resistance. The plane of failure, as visible on radial
surfaces, is horizontal, and on the tangential surface it is
diagonal.

[Footnote 7: This does not correspond exactly with the
conclusions of A. Thil, who says ("Constitution anatomique du
bois," pp. 140-141): "The sides of the medullary rays sometimes
produce planes of least resistance varying in size with the
height of the rays. The medullary rays assume a direction more
or less parallel to the lumen of the cells on which they border;
the latter curve to the right or left to make room for the ray
and then close again beyond it. If the force acts parallel to
the axis of growth, the tracheids are more likely to be
displaced if the marginal cells of the medullary rays are
provided with weak walls that are readily compressed. This
explains why on the radial surface of the test blocks the plane
of rupture passes in a direction nearly following a medullary
ray, whereas on the tangential surface the direction of the
plane of rupture is oblique--but with an obliquity varying with
the species and determined by the pitch of the spirals along
which the medullary rays are distributed in the stem." See
Jaccard, _op. cit._, pp. 57 _et seq._]



SHEARING STRENGTH


Whenever forces act upon a body in such a way that one portion
tends to slide upon another adjacent to it the action is called
a ~shear~.[8] In wood this shearing action may be (1) ~along the
grain~, or (2) ~across the grain~. A tenon breaking out its
mortise is a familiar example of shear along the grain, while
the shoving off of the tenon itself would be shear across the
grain. The use of wood for pins or tree-nails involves
resistance to shear across the grain. Another common instance of
the latter is where the steel edge of the eye of an axe or
hammer tends to cut off the handle. In Fig. 10 the action of the
wooden strut tends to shear off along the grain the portion _AB_
of the wooden tie rod, and it is essential that the length of
this portion be great enough to guard against it. Fig. 11 shows
characteristic failures in shear along the grain.

[Footnote 8: Shear should not be confused with ordinary cutting
or incision.]

[Illustration: FIG. 10.--Example of shear along the grain.]

[Illustration: FIG. 11.--Failures of test specimens in shear
along the grain. In the block at the left the surface of failure
is radial; in the one at the right, tangential]

|---------------------------------------------|
|                  TABLE VII                  |
|---------------------------------------------|
| SHEARING STRENGTH ALONG THE GRAIN OF SMALL  |
| CLEAR PIECES OF 41 WOODS IN GREEN CONDITION |
|          (Forest Service Cir. 213)          |
|---------------------------------------------|
|                   |    When    |    When    |
|   COMMON NAME     | surface of | surface of |
|   OF SPECIES      | failure is | failure is |
|                   |   radial   | tangential |
|-------------------+------------+------------|
|                   |  Lbs. per  |  Lbs. per  |
|                   |  sq. inch  |  sq. inch  |
|                   |            |            |
|    Hardwoods      |            |            |
|                   |            |            |
| Ash, black        |      876   |      832   |
|   white           |    1,360   |    1,312   |
| Basswood          |      560   |      617   |
| Beech             |    1,154   |    1,375   |
| Birch, yellow     |    1,103   |    1,188   |
| Elm, slippery     |    1,197   |    1,174   |
|   white           |      778   |      872   |
| Hackberry         |    1,095   |    1,161   |
| Hickory,          |            |            |
|   big shellbark   |    1,134   |    1,191   |
|   bitternut       |    1,134   |    1,348   |
|   mockernut       |    1,251   |    1,313   |
|   nutmeg          |    1,010   |    1,053   |
|   pignut          |    1,334   |    1,457   |
|   shagbark        |    1,230   |    1,297   |
|   water           |    1,390   |    1,490   |
| Locust, honey     |    1,885   |    2,096   |
| Maple, red        |    1,130   |    1,330   |
|   sugar           |    1,193   |    1,455   |
| Oak, post         |    1,196   |    1,402   |
|   red             |    1,132   |    1,195   |
|   swamp white     |    1,198   |    1,394   |
|   white           |    1,096   |    1,292   |
|   yellow          |    1,162   |    1,196   |
| Sycamore          |      900   |    1,102   |
| Tupelo            |      978   |    1,084   |
|                   |            |            |
|    Conifers       |            |            |
|                   |            |            |
| Arborvitæ         |      617   |      614   |
| Cedar, incense    |      613   |      662   |
| Cypress, bald     |      836   |      800   |
| Fir, alpine       |      573   |      654   |
|   amabilis        |      517   |      639   |
|   Douglas         |      853   |      858   |
|   white           |      742   |      723   |
| Hemlock           |      790   |      813   |
| Pine, lodgepole   |      672   |      747   |
|   longleaf        |    1,060   |      953   |
|   red             |      812   |      741   |
|   sugar           |      702   |      714   |
|   western yellow  |      686   |      706   |
|   white           |      649   |      639   |
| Spruce, Engelmann |      607   |      624   |
| Tamarack          |      883   |      843   |
|---------------------------------------------|

Both shearing stresses may act at the same time. Thus the weight
carried by a beam tends to shear it off at right angles to the
axis; this stress is equal to the resultant force acting
perpendicularly at any point, and in a beam uniformly loaded and
supported at either end is maximum at the points of support and
zero at the centre. In addition there is a shearing force
tending to move the fibres of the beam past each other in a
longitudinal direction. (See Fig. 12.) This longitudinal shear
is maximum at the neutral plane and decreases toward the upper
and lower surfaces.

[Illustration: FIG. 12.--Horizontal shear in a beam.]

Shearing across the grain is so closely related to compression
at right angles to the grain and to hardness that there is
little to be gained by making separate tests upon it. Knowledge
of shear parallel to the grain is important, since wood
frequently fails in that way. The value of shearing stress
parallel to the grain is found by dividing the maximum load in
pounds (P) by the area of the cross section in inches (A).

     {          P  }
     { Shear = --- }
     {          A  }

Oblique shearing stresses are developed in a bar when it is
subjected to direct tension or compression. The maximum shearing
stress occurs along a plane when it makes an angle of 45 degrees
                                                       P
with the axis of the specimen. In this case, shear = -----. When
                                                      2 A
the value of the angle [Greek: theta] is less than 45 degrees,
                             P
the shear along the plane = --- sin [Greek: theta] cos [Greek:
                             A
theta]. (See Fig. 13.) The effect of oblique shear is often
visible in the failures of short columns. (See Fig. 14.)

[Illustration: FIG. 13.--Oblique shear in a short column.]

[Illustration: FIG. 14.--Failure of short column by oblique
shear.]

|---------------------------------------------------------------------------|
|                                TABLE VIII                                 |
|---------------------------------------------------------------------------|
|       SHEARING STRENGTH ACROSS THE GRAIN OF VARIOUS AMERICAN WOODS        |
|  (J.C. Trautwine. Jour. Franklin Institute. Vol. 109, 1880, pp. 105-106)  |
|---------------------------------------------------------------------------|
|     KIND OF WOOD      | Lbs. per |        KIND OF WOOD         | Lbs. per |
|                       | sq. inch |                             | sq. inch |
|-----------------------+----------+-----------------------------+----------|
| Ash                   |   6,280  | Hickory                     |   7,285  |
| Beech                 |   5,223  | Locust                      |   7,176  |
| Birch                 |   5,595  | Maple                       |   6,355  |
| Cedar (white)         |   1,372  | Oak                         |   4,425  |
| Cedar (white)         |   1,519  | Oak (live)                  |   8,480  |
| Cedar (Central Amer.) |   3,410  | Pine (white)                |   2,480  |
| Cherry                |   2,945  | Pine (northern yellow)      |   4,340  |
| Chestnut              |   1,536  | Pine (southernyellow)       |   5,735  |
| Dogwood               |   6,510  | Pine (very resinous yellow) |   5,053  |
| Ebony                 |   7,750  | Poplar                      |   4,418  |
| Gum                   |   5,890  | Spruce                      |   3,255  |
| Hemlock               |   2,750  | Walnut (black)              |   4,728  |
| Hickory               |   6,045  | Walnut (common)             |   2,830  |
|---------------------------------------------------------------------------|
| NOTE.--Two specimens of each were tested. All were fairly seasoned and    |
| without defects. The piece sheared off was 5/8 in. The single circular    |
| area of each pin was 0.322 sq. in.                                        |
|---------------------------------------------------------------------------|



TRANSVERSE OR BENDING STRENGTH: BEAMS


When external forces acting in the same plane are applied at
right angles to the axis of a bar so as to cause it to bend,
they occasion a shortening of the longitudinal fibres on the
concave side and an elongation of those on the convex side.
Within the elastic limit the relative stretching and contraction
of the fibres is directly[9] proportional to their distances
from a plane intermediate between them--the ~neutral plane~.
(N_{1} P in Fig. 15.) Thus the fibres half-way between the
neutral plane and the outer surface experience only half as much
shortening or elongation as the outermost or extreme fibres.
Similarly for other distances. The elements along the neutral
plane experience no tension or compression in an axial
direction. The line of intersection of this plane and the plane
of section is known as the ~neutral axis~ (N A in Fig. 15) of
the section.

[Footnote 9: While in reality this relationship does not exactly
hold, the formulæ for beams are based on its assumption.]

[Illustration: FIG. 15.--Diagram of a simple beam. N_{1} P =
neutral plane, N A = neutral axis of section R S.]

If the bar is symmetrical and homogeneous the neutral plane is
located half-way between the upper and lower surfaces, so long
as the deflection does not exceed the elastic limit of the
material. Owing to the fact that the tensile strength of wood is
from two to nearly four times the compressive strength, it
follows that at rupture the neutral plane is much nearer the
convex than the concave side of the bar or beam, since the sum
of all the compressive stresses on the concave portion must
always equal the sum of the tensile stresses on the convex
portion. The neutral plane begins to change from its central
position as soon as the elastic limit has been passed. Its
location at any time is very uncertain.

The external forces acting to bend the bar also tend to rupture
it at right angles to the neutral plane by causing one
transverse section to slip past another. This stress at any
point is equal to the resultant perpendicular to the axis of the
forces acting at this point, and is termed the ~transverse
shear~ (or in the case of beams, ~vertical shear~).

In addition to this there is a shearing stress, tending to move
the fibres past one another in an axial direction, which is
called ~longitudinal shear~ (or in the case of beams,
~horizontal shear~). This stress must be taken into
consideration in the design of timber structures. It is maximum
at the neutral plane and decreases to zero at the outer elements
of the section. The shorter the span of a beam in proportion to
its height, the greater is the liability of failure in
horizontal shear before the ultimate strength of the beam is
reached.


_Beams_

There are three common forms of beams, as follows:

(1) ~Simple beam~--a bar resting upon two supports, one near
each end. (See Fig. 16, No. 1.)

(2) ~Cantilever beam~--a bar resting upon one support or
fulcrum, or that portion of any beam projecting out of a wall or
beyond a support. (See Fig. 16, No. 2.)

(3) ~Continuous beam~--a bar resting upon more than two
supports. (See Fig. 16, No. 3.)

[Illustration: FIG. 16.--Three common forms of beams. 1. Simple.
2. Cantilever. 3. Continuous.]


_Stiffness of Beams_

The two main requirements of a beam are stiffness and strength.
The formulæ for the _modulus of elasticity (E)_ or measure of
stiffness of a rectangular prismatic simple beam loaded at the
centre and resting freely on supports at either end is:[10]

[Footnote 10: Only this form of beam is considered since it is
the simplest. For cantilever and continuous beams, and beams
rigidly fixed at one or both ends, as well as for different
methods of loading, different forms of cross section, etc.,
other formulæ are required. See any book on mechanics.]

           P' l^{3}
     E = -------------
          4 D b h^{3}

   b = breadth or width of beam, inches.
   h = height or depth of beam, inches.
   l = span (length between points of supports) of beam, inches.
   D = deflection produced by load P', inches.
  P' = load at or below elastic limit, pounds.

From this formulæ it is evident that for rectangular beams of
the same material, mode of support, and loading, the deflection
is affected as follows:

(1) It is inversely proportional to the width for beams of the
same length and depth. If the width is tripled the deflection is
one-third as great.

(2) It is inversely proportional to the cube of the depth for
beams of the same length and breadth. If the depth is tripled
the deflection is one twenty-seventh as great.

(3) It is directly proportional to the cube of the span for
beams of the same breadth and depth. Tripling the span gives
twenty-seven times the deflection.

The number of pounds which concentrated at the centre will
deflect a rectangular prismatic simple beam one inch may be
found from the preceding formulæ by substituting D = 1" and
solving for P'. The formulæ then becomes:

                              4 E b h^{3}
     Necessary weight (P') = -------------
                                 l^{3}

In this case the values for E are read from tables prepared from
data obtained by experimentation on the given material.


_Strength of Beams_

The measure of the breaking strength of a beam is expressed in
terms of unit stress by a _modulus of rupture_, which is a
purely hypothetical expression for points beyond the elastic
limit. The formulæ used in computing this modulus is as follows:

          1.5 P l
     R = ---------
          b h{^2}

  b, h, l = breadth, height, and span, respectively, as in
    preceding formulæ.
  R = modulus of rupture, pounds per square inch.
  P = maximum load, pounds.

In calculating the fibre stress at the elastic limit the same
formulæ is used except that the load at elastic limit (P_{1}) is
substituted for the maximum load (P).

From this formulæ it is evident that for rectangular prismatic
beams of the same material, mode of support, and loading, the
load which a given beam can support varies as follows:

(1) It is directly proportional to the breadth for beams of the
same length and depth, as is the case with stiffness.

(2) It is directly proportional to the square of the height for
beams of the same length and breadth, instead of as the cube of
this dimension as in stiffness.

(3) It is inversely proportional to the span for beams of the
same breadth and depth and not to the cube of this dimension as
in stiffness.

The fact that the strength varies as the _square_ of the height
and the stiffness as the _cube_ explains the relationship of
bending to thickness. Were the law the same for strength and
stiffness a thin piece of material such as a sheet of paper
could not be bent any further without breaking than a thick
piece, say an inch board.
|-------------------------------------------------------------------------------------|
|                                      TABLE IX                                       |
|-------------------------------------------------------------------------------------|
| RESULTS OF STATIC BENDING TESTS ON SMALL CLEAR BEAMS OF 49 WOODS IN GREEN CONDITION |
|                             (Forest Service Cir. 213)                               |
|-------------------------------------------------------------------------------------|
|                 |   Fibre   |          |            |        Work in Bending        |
|   COMMON NAME   | stress at | Modulus  |  Modulus   |-------------------------------|
|   OF SPECIES    |  elastic  |    of    |     of     |    To    |    To    |         |
|                 |   limit   | rupture  | elasticity | elastic  | maximum  |  Total  |
|                 |           |          |            |  limit   |   load   |         |
|-----------------+-----------+----------+------------+----------+----------+---------|
|                 |           |          |            | In.-lbs. | In.-lbs. | In.-lb. |
|                 | Lbs. per  | Lbs. per |  Lbs. per  | per cu.  | per cu.  | per     |
|                 | sq. in.   | sq. in.  |  sq. in.   | inch     | inch     | inch    |
|                 |           |          |            |          |          |         |
|   Hardwoods     |           |          |            |          |          |         |
|                 |           |          |            |          |          |         |
| Ash, black      |    2,580  |   6,000  |    960,000 |    0.41  |    13.1  |   38.9  |
|   white         |    5,180  |   9,920  |  1,416,000 |    1.10  |    20.0  |   43.7  |
| Basswood        |    2,480  |   4,450  |   842,000  |     .45  |     5.8  |    8.9  |
| Beech           |    4,490  |   8,610  |  1,353,000 |     .96  |    14.1  |   31.4  |
| Birch, yellow   |    4,190  |   8,390  |  1,597,000 |     .62  |    14.2  |   31.5  |
| Elm, rock       |    4,290  |   9,430  |  1,222,000 |     .90  |    19.4  |   47.4  |
|   slippery      |    5,560  |   9,510  |  1,314,000 |    1.32  |    11.7  |   44.2  |
|   white         |    2,850  |   6,940  |  1,052,000 |     .44  |    11.8  |   27.4  |
| Gum, red        |    3,460  |   6,450  |  1,138,000 |          |          |         |
| Hackberry       |    3,320  |   7,800  |  1,170,000 |     .56  |    19.6  |   52.9  |
| Hickory,        |           |          |            |          |          |         |
|   big shellbark |    6,370  |  11,110  |  1,562,000 |    1.47  |    24.3  |   78.0  |
|   bitternut     |    5,470  |  10,280  |  1,399,000 |    1.22  |    20.0  |   75.5  |
|   mockernut     |    6,550  |  11,110  |  1,508,000 |    1.50  |    31.7  |   84.4  |
|   nutmeg        |    4,860  |   9,060  |  1,289,000 |    1.06  |    22.8  |   58.2  |
|   pignut        |    5,860  |  11,810  |  1,769,000 |    1.12  |    30.6  |   86.7  |
|   shagbark      |    6,120  |  11,000  |  1,752,000 |    1.22  |    18.3  |   72.3  |
|   water         |    5,980  |  10,740  |  1,563,000 |    1.29  |    18.8  |   52.9  |
| Locust, honey   |    6,020  |  12,360  |  1,732,000 |    1.28  |    17.3  |   64.4  |
| Maple, red      |    4,450  |   8,310  |  1,445,000 |     .78  |     9.8  |   17.1  |
|   sugar         |    4,630  |   8,860  |  1,462,000 |     .88  |    12.7  |   32.0  |
| Oak, post       |    4,720  |   7,380  |    913,000 |    1.39  |     9.1  |   17.4  |
|   red           |    3,490  |   7,780  |  1,268,000 |     .60  |    11.4  |   26.0  |
|   swamp white   |    5,380  |   9,860  |  1,593,000 |    1.05  |    14.5  |   37.6  |
|   tanbark       |    6,580  |  10,710  |  1,678,000 |    1.49  |          |         |
|   white         |    4,320  |   8,090  |  1,137,000 |     .95  |    12.1  |   36.7  |
|   yellow        |    5,060  |   8,570  |  1,219,000 |    1.20  |    11.7  |   30.7  |
| Osage orange    |    7,760  |  13,660  |  1,329,000 |    2.53  |    37.9  |  101.7  |
| Sycamore        |    2,820  |   6,300  |    961,000 |     .51  |     7.1  |   13.6  |
| Tupelo          |    4,300  |   7,380  |  1,045,000 |    1.00  |     7.8  |   20.9  |
|                 |           |          |            |          |          |         |
|   Conifers      |           |          |            |          |          |         |
|                 |           |          |            |          |          |         |
| Arborvitæ       |    2,600  |   4,250  |    643,000 |     .60  |     5.7  |    9.5  |
| Cedar, incense  |    3,950  |   6,040  |    754,000 |          |          |         |
| Cypress, bald   |    4,430  |   7,110  |  1,378,000 |     .96  |     5.1  |   15.4  |
| Fir, alpine     |    2,366  |   4,450  |    861,000 |     .66  |     4.4  |    7.4  |
|   amabilis      |    4,060  |   6,570  |  1,323,000 |          |          |         |
|   Douglas       |    3,570  |   6,340  |  1,242,000 |     .59  |     6.6  |   13.6  |
|   white         |    3,880  |   5,970  |  1,131,000 |     .77  |     5.2  |   14.9  |
| Hemlock         |    3,410  |   5,770  |    917,000 |     .73  |     6.6  |   12.9  |
| Pine, lodgepole |    3,080  |   5,130  |  1,015,000 |     .54  |     5.1  |    7.4  |
|   longleaf      |    5,090  |   8,630  |  1,662,000 |     .88  |     8.1  |   34.8  |
|   red           |    3,740  |   6,430  |  1,384,000 |     .59  |     5.8  |   28.0  |
|   shortleaf     |    4,360  |   7,710  |  1,395,000 |          |          |         |
|   sugar         |    3,330  |   5,270  |    966,000 |     .66  |     5.0  |   11.6  |
|   west, yellow  |    3,180  |   5,180  |  1,111,000 |     .52  |     4.3  |   15.6  |
| White           |    3,410  |   5,310  |  1,073,000 |     .62  |     5.9  |   13.3  |
| Redwood         |    4,530  |   6,560  |  1,024,000 |          |          |         |
| Spruce,         |           |          |            |          |          |         |
|   Engelmann     |    2,740  |   4,550  |    866,000 |     .50  |     4.8  |    6.1  |
|   red           |    3,440  |   5,820  |  1,143,000 |     .62  |     6.0  |         |
|   white         |    3,160  |   5,200  |    968,000 |     .58  |     6.6  |         |
| Tamarack        |    4,200  |   7,170  |  1,236,000 |     .84  |     7.2  |   30.0  |
|-------------------------------------------------------------------------------------|


_Kinds of Loads_

There are various ways in which beams are loaded, of which the
following are the most important:

(1) ~Uniform load~ occurs where the load is spread evenly over
the beam.

(2) ~Concentrated load~ occurs where the load is applied at
single point or points.

(3) ~Live~ or ~immediate load~ is one of momentary or short
duration at any one point, such as occurs in crossing a bridge.

(4) ~Dead~ or ~permanent load~ is one of constant and
indeterminate duration, as books on a shelf. In the case of a
bridge the weight of the structure itself is the dead load. All
large beams support a uniform dead load consisting of their own
weight.

The effect of dead load on a wooden beam may be two or more
times that produced by an immediate load of the same weight.
Loads greater than the elastic limit are unsafe and will
generally result in rupture if continued long enough. A beam may
be considered safe under permanent load when the deflections
diminish during equal successive periods of time. A continual
increase in deflection indicates an unsafe load which is almost
certain to rupture the beam eventually.

Variations in the humidity of the surrounding air influence the
deflection of dry wood under dead load, and increased
deflections during damp weather are cumulative and not recovered
by subsequent drying. In the case of longleaf pine, dry beams
may with safety be loaded permanently to within three-fourths of
their elastic limit as determined from ordinary static tests.
Increased moisture content, due to greater humidity of the air,
lowers the elastic limit of wood so that what was a safe load
for the dry material may become unsafe.

When a dead load not great enough to rupture a beam has been
removed, the beam tends gradually to recover its former shape,
but the recovery is not always complete. If specimens from such
a beam are tested in the ordinary testing machine it will be
found that the application of the dead load did not affect the
stiffness, ultimate strength, or elastic limit of the material.
In other words, the deflections and recoveries produced by live
loads are the same as would have been produced had not the beam
previously been subjected to a dead load.[11]

[Footnote 11: See Tiemann, Harry D.: Some results of dead load
bending tests of timber by means of a recording deflectometer.
Proc. Am. Soc. for Testing Materials. Phila. Vol. IX, 1909, pp.
534-548.]

~Maximum load~ is the greatest load a material will support and
is usually greater than the load at rupture.

~Safe load~ is the load considered safe for a material to
support in actual practice. It is always less than the load at
elastic limit and is usually taken as a certain proportion of
the ultimate or breaking load.

The ratio of the breaking to the safe load is called the factor
of safety. (Factor of safety = ultimate strength / safe load) In
order to make due allowance for the natural variations and
imperfections in wood and in the aggregate structure, as well as
for variations in the load, the factor of safety is usually as
high as 6 or 10, especially if the safety of human life depends
upon the structure. This means that only from one-sixth to
one-tenth of the computed strength values is considered safe to
use. If the depth of timbers exceeds four times their thickness
there is a great tendency for the material to twist when loaded.
It is to overcome this tendency that floor joists are braced at
frequent intervals. Short deep pieces shear out or split before
their strength in bending can fully come into play.


_Application of Loads_

There are three[12] general methods in which loads may be
applied to beams, namely:

[Footnote 12: A fourth might be added, namely, ~vibratory~, or
~harmonic repetition~, which is frequently serious in the case
of bridges.]

(1) ~Static loading~ or the gradual imposition of load so that
the moving parts acquire no appreciable momentum. Loads are so
applied in the ordinary testing machine.

(2) ~Sudden imposition of load without initial velocity.~ "Thus
